Repository: cheminfo/vamas

# vamas
Vamas file format parser, following the [ISO specification](https://www.iso.org/standard/24269.html).

## Usage

```js
import { parse } from 'vamas';

const result = parse(vamasText);
```

## [API Documentation](https://cheminfo.github.io/vamas/)

File: src/parser/__tests__/data/caseBlockComment.txt
Casa Info Follows
2
Calib M = 281.1700 A = 284.8 BE ADD
Calib M = 284.7999 A = 284.8 BE ADD
0
1
CASA region (*Mo 3d*) (*Shirley*) 1249.3343 1262.7065 10.804667 2 0 0 392.54541 -450 0 0 (*Mo 3d*) 95.9219 0 9.5
10
CASA comp (*Mo 3d MoS2 2H*) (*LA(1.53,243)*) Area 230.36971 1e-020 2327991 -1 1 MFWHM 0.88528218 0.2 2 -1 1 Position 1257.22 1257.02 1257.22 -1 1 RSF 10.804667 MASS 95.9219 INDEX -1 (*Mo 3d*) CONST (**) UNCORRECTEDRSF 9.5
CASA comp (*Mo 3d MoS2 2H*) (*LA(1.53,243)*) Area 153.57981 1e-020 2327991 0 0.66666667 MFWHM 0.76493355 0.65389948 1.2538995 -1 1 Position 1254.08 0 0 0 -3.14 RSF 10.804667 MASS 95.9219 INDEX -1 (*Mo 3d*) CONST (**) UNCORRECTEDRSF 9.5
CASA comp (*Mo 3d MoS2 1T*) (*LA(1.53,243)*z) Area 7955.3136 1e-020 2327991 -1 1 MFWHM 0.91171962 0.2533 1.5 -1 1 Position 1257.89 1257.89 1258.49 -1 1 RSF 10.804667 MASS 95.9219 INDEX -1 (*Mo 3d*) CONST (**) UNCORRECTEDRSF 9.5
CASA comp (*Mo 3d MoS2 1T*) (*LA(1.53,243)*) Area 5303.5425 1e-020 2327991 2 0.66666667 MFWHM 0.91171962 0.2532592 6.33148 2 1 Position 1254.75 0 0 2 -3.14 RSF 10.804667 MASS 95.9219 INDEX -1 (*Mo 3d*) CONST (**) UNCORRECTEDRSF 9.5
CASA comp (*Mo 3d MoO3*) (*LA(1.53,243)*) Area 1401.4078 1e-020 1384876 -1 1 MFWHM 0.99977143 0.285 2 -1 1 Position 1253.99 1253.39 1253.99 -1 1 RSF 10.804667 MASS 95.9219 INDEX -1 (*Mo 3d*) CONST (**) UNCORRECTEDRSF 9.5
CASA comp (*S 2s*) (*LA(1.53,243)*) Area 3602.311 1e-020 2327991 -1 1 MFWHM 1.7375263 0.20524482 5.1311205 -1 1 Position 1260.5811 1258.0143 1262.0143 -1 1 RSF 10.804667 MASS 95.9219 INDEX -1 (*Mo 3d*) CONST (**) UNCORRECTEDRSF 9.5
CASA comp (*Mo 3d MoO2*) (*LA(1.53,243)*) Area 863.91709 1e-020 2327991 -1 1 MFWHM 1.0329112 0.2949 2 -1 1 Position 1255.8573 1255.8573 1256.4573 -1 1 RSF 10.804667 MASS 95.9219 INDEX -1 (*Mo 3d*) CONST (**) UNCORRECTEDRSF 9.5
CASA comp (*Mo 3d MoO2*) (*LA(1.53,243)*) Area 575.94473 1e-020 2327991 6 0.66666667 MFWHM 1.0329112 0.2949286 7.3732149 6 1 Position 1252.7173 0 0 6 -3.14 RSF 10.804667 MASS 95.9219 INDEX -1 (*Mo 3d*) CONST (**) UNCORRECTEDRSF 9.5
CASA comp (*Mo 3d MoO3*) (*LA(1.53,243)*) Area 2669.5646 1e-020 2327991 -1 1 MFWHM 1.4420932 0.2537 2 -1 1 Position 1254.5622 1253.615 1254.69 -1 1 RSF 10.804667 MASS 95.9219 INDEX -1 (*Mo 3d*) CONST (**) UNCORRECTEDRSF 9.5
CASA comp (*Mo 3d MoO3*) (*LA(1.53,243)*) Area 1779.7097 1e-020 2327991 8 0.66666667 MFWHM 1.4420932 0.25368427 6.3421067 8 1 Position 1251.4222 0 0 8 -3.14 RSF 10.804667 MASS 95.9219 INDEX -1 (*Mo 3d*) CONST (**) UNCORRECTEDRSF 9.5
Creation
Created by : DESKTOP-MI6NA2R\kratos
Date created : 03/09/2020 17:07
Computer : DESKTOP-MI6NA2R
Location
Location ID : RW_WS2_MoS2_thicker
Sample : RW_WS2_MoS2_thicker
Description : (6.422,19.568,-1.679)mm
Tilt : 0.00
Charge Neutraliser : On
Filament Current : 0.45A
Filament Bias : 1V
Charge Balance : 4.9V
Settings
Excitation
Mode : XPS - monochromatic
Tuning : Spectroscopy
Emission current : 15.00mA
Anode library : Al
ESCA modes
Collimation : Slot
Lens : Hybrid
Resolution : 40.00
Scan
Deflection : (0.000, 0.000)mm
Mo 3d : 1246.715-1266.665eV, Sweeps 6
Start : 1246.715eV
End : 1266.665eV
Centre : 1256.690eV
Width : 19.950eV
Step size : 0.150eV
Number Steps : 133
Dwell time : 448ms
Sweep time : 60s
Sweeps : 6
Target quality : 300
Instrument Conditions
Work function : -4.50
Acquisition Conditions
X-ray Power : 225.00W
Quality : 113.50
