Repository: cheminfo/vamas

# vamas
Vamas file format parser, following the [ISO specification](https://www.iso.org/standard/24269.html).

## Usage

```js
import { parse } from 'vamas';

const result = parse(vamasText);
```

## [API Documentation](https://cheminfo.github.io/vamas/)

File: src/parser/__tests__/data/assigned.vms (part 1 of 7)
VAMAS Surface Chemical Analysis Standard Data Transfer Format 1988 May 4
Not specified
MI-600-BE9240AA
DESKTOP-MI6NA2R\kratos
20200903_RW_WS2MoS2_XPS.experiment
13
Casa Info Follows CasaXPS Version 2.3.22PR1.0
2
Mo 3d
Mo 3d
Nb 3d
Nb 3d
SourceAnalyserAngle: 54.735600 d
CasaRowLabel:RW_WS2_MoS2_thicker
CasaRowLabel:RW_WS2
CasaRowLabel:RW_Tha_MoS2
CasaRowLabel:RW_sonic_MoS2
CasaRowLabel:RW_WS2_MoS2
CasaRowLabel:RW_Nb_MoS2
NORM
REGULAR
9
4
Index
d
PositionX [mm]
n
PositionY [mm]
n
PositionZ [mm]
n
0
0
0
0
54
wide
RW_WS2_MoS2_thicker
2020
9
3
16
20
21
2
46
Casa Info Follows
2
Calib M = 281.1700 A = 284.8 BE ADD
Calib M = 284.7999 A = 284.8 BE ADD
0
0
0
Creation
Created by : DESKTOP-MI6NA2R\kratos
Date created : 03/09/2020 16:20
Computer : DESKTOP-MI6NA2R
Location
Location ID : RW_WS2_MoS2_thicker
Sample : RW_WS2_MoS2_thicker
Description : (6.422,19.568,-1.679)mm
Tilt : 0.00
Charge Neutraliser : On
Filament Current : 0.45A
Filament Bias : 1V
Charge Balance : 4.9V
Settings
Excitation
Mode : XPS - monochromatic
Tuning : Spectroscopy
Emission current : 15.00mA
Anode library : Al
ESCA modes
Collimation : Slot
Lens : Hybrid
Resolution : 160.00
Scan
Deflection : (0.000, 0.000)mm
wide : 286.690-1491.690eV, Sweeps 1
Start : 286.690eV
End : 1491.690eV
Centre : 889.190eV
Width : 1205.000eV
Step size : 1.000eV
Number Steps : 1205
Dwell time : 100ms
Sweep time : 120s
Sweeps : 1
Instrument Conditions
Work function : -4.50
Acquisition Conditions
X-ray Power : 225.00W
XPS
1
6.4215
19.5681
-1.67878
Al (mono)
1486.69
225
1e+037
1e+037
1e+037
1e+037
FAT
160
1e+037
-4.5
1e+037
1e+037
1e+037
1e+037
1e+037
wide

-1
Kinetic energy
eV
286.69
1
2
Intensity
d
Transmission
d
pulse counting
0.0995025
1
0
1e+037
1e+037
1e+037
0
2412
9
60653
12.1975
15.5208
17427
12.1975
17573
12.2024
17408
12.2074
17538
12.2124
17659
12.2174
17660
12.2223
17815
12.2273
17702
12.2323
17722
12.2373
17783
12.2422
17841
12.2472
18008
12.2522
18022
12.2572
17961
12.2621
17910
12.2671
17917
12.2721
18241
12.2771
18227
12.282
18129
12.287
18099
12.292
18159
12.297
18334
12.3019
18503
12.3069
18458
12.3119
18294
12.3141
18412
12.3151
18439
12.3161
18636
12.3171
18549
12.3181
18666
12.3191
18570
12.3201
18769
12.3211
18935
12.3221
18880
12.3231
18835
12.3241
19242
12.3251
19056
12.3261
18821
12.3271
18932
12.3281
19017
12.3291
19279
12.3301
19297
12.3311
19309
12.3321
19184
12.3331
19317
12.3341
19374
12.3351
19294
12.3361
19391
12.3371
19683
12.3381
19639
12.3391
19858
12.3401
19752
12.3411
19548
12.3421
19948
12.3431
19749
12.3441
19944
12.3451
19823
12.3461
20021
12.3471
20228
12.3481
20042
12.3491
19829
12.3501
19877
12.3511
20251
12.3521
20309
12.3531
20167
12.3541
20320
12.3551
20475
12.3561
20662
12.3571
20546
12.3581
20552
12.3592
20641
12.3602
20277
12.3612
20352
12.3622
20446
12.3632
20568
12.3649
20527
12.367
20696
12.3692
20778
12.3713
20764
12.3734
20812
12.3755
20822
12.3776
20957
12.3797
20913
12.3819
21269
12.384
21007
12.3861
21112
12.3882
21030
12.3903
21117
12.3924
21149
12.3946
21180
12.3967
21289
12.3988
21141
12.4009
21304
12.403
21383
12.4051
21316
12.4073
21348
12.4094
21504
12.4115
21719
12.4136
21839
12.4157
21654
12.4178
21634
12.42
21391
12.4221
21548
12.4242
21686
12.4263
21556
12.4284
21374
12.4305
20973
12.4327
21012
12.4348
21095
12.4369
21193
12.439
21175
12.4411
21216
12.4432
21176
12.4454
21300
12.4475
21361
12.4496
21487
12.4517
21432
12.4538
21385
12.4559
21390
12.4581
21432
12.4602
21639
12.4623
21429
12.4644
21330
12.4665
21829
12.4686
21860
12.4708
21939
12.473
22004
12.4752
21874
12.4773
21768
12.4795
21798
12.4817
22088
12.4839
22275
12.486
22455
12.4882
22413
12.4904
22263
12.4926
22225
12.4947
22294
12.4969
22114
12.4991
22273
12.5013
22524
12.5034
22580
12.5056
22438
12.5078
22727
12.51
22753
12.5121
22738
12.5143
22917
12.5165
22658
12.5187
22741
12.5208
22917
12.523
23296
12.5252
23123
12.5274
22861
12.5295
23175
12.5317
23152
12.5339
23084
12.5361
23281
12.5382
23479
12.5404
23259
12.5426
23195
12.5448
23412
12.5469
23293
12.5491
23452
12.5513
23525
12.5535
23769
12.5556
23654
12.5578
23508
12.56
23594
12.5622
23945
12.5643
23910
12.5665
24001
12.5687
24154
12.5709
24316
12.573
24385
12.5752
24491
12.5774
24514
12.5815
24347
12.5864
24602
12.5913
24502
12.5962
24696
12.6011
24822
12.606
24931
12.6109
25049
12.6158
25151
12.6207
25205
12.6256
25074
12.6305
25293
12.6354
25503
12.6403
25492
12.6452
25680
12.6501
25598
12.655
25616
12.6599
25553
12.6648
25825
12.6697
25525
12.6746
25725
12.6795
25831
12.6844
26072
12.6893
25942
12.6942
26339
12.6991
26495
12.704
26573
12.7089
27202
12.7138
27574
12.7187
27572
12.7236
27695
12.7285
27346
12.7334
27364
12.7383
27288
12.7432
27096
12.7481
27225
12.753
26664
12.7579
26629
12.7628
26031
12.7677
25877
12.7726
25617
12.7775
25526
12.7824
25272
12.7873
25127
12.7922
25311
12.7971
25213
12.802
25419
12.8069
26015
12.8118
27182
12.8167
27703
12.8216
28841
12.8237
29895
12.8247
30378
12.8256
30672
12.8265
30678
12.8274
30454
12.8284
29771
12.8293
28898
12.8302
28036
12.8311
27104
12.8321
25584
12.833
24445
12.8339
23204
12.8348
22181
12.8358
21500
12.8367
21025
12.8376
20823
12.8386
20604
12.8395
20542
12.8404
20403
12.8413
20422
12.8423
20298
12.8432
20426
12.8441
20510
12.845
20528
12.846
20219
12.8469
20149
12.8478
20359
12.8487
20545
12.8497
20452
12.8506
20489
12.8515
20505
12.8524
20430
12.8534
20505
12.8543
20547
12.8552
20707
12.8562
20729
12.8571
20918
12.858
20579
12.8589
20528
12.8599
20646
12.8608
20653
12.8617
20836
12.8626
20797
12.8636
20918
12.8645
20758
12.8654
20846
12.8663
20702
12.8673
20835
12.8682
20797
12.8691
20999
12.872
21004
12.8759
21067
12.8797
21006
12.8835
21055
12.8873
21036
12.8912
20956
12.895
21032
12.8988
21212
12.9026
21010
12.9065
20983
12.9103
20911
12.9141
21101
12.9179
21211
12.9218
21237
12.9256
21396
12.9294
21108
12.9332
21126
12.9371
21335
12.9409
21561
12.9447
21433
12.9485
21630
12.9524
21399
12.9562
21538
12.96
21433
12.9638
21532
12.9677
21532
12.9715
21686
12.9753
21856
12.9791
21685
12.9829
21720
12.9868
21783
12.9906
21658
12.9944
21714
12.9982
21811
13.0021
22027
13.0059
21950
13.0097
21664
13.0135
21855
13.0174
22069
13.0212
22110
13.025
21766
13.0288
21801
13.0327
21905
13.0365
21940
13.0403
21885
13.0441
22195
13.048
22191
13.0518
22199
13.0556
22199
13.0594
22114
13.0631
22355
13.0666
22132
13.0702
22230
13.0737
22443
13.0772
22500
13.0808
22157
13.0843
22064
13.0879
22317
13.0914
22370
13.095
22340
13.0985
22165
13.102
22526
13.1056
22648
13.1091
22725
13.1127
22593
13.1162
22655
13.1198
22788
13.1233
22502
13.1268
22558
13.1304
22773
13.1339
22628
13.1375
22700
13.141
22701
13.1446
22860
13.1481
22884
13.1516
22931
13.1552
22907
13.1587
22972
13.1623
22990
13.1658
22773
13.1694
23030
13.1729
23120
13.1764
23024
13.18
23143
13.1835
23148
13.1871
23062
13.1906
22815
13.1942
23148
13.1977
23184
13.2012
23480
13.2048
23245
13.2083
23109
13.2119
23079
13.2154
23125
13.219
23282
13.2225
23382
13.226
23373
13.2296
23567
13.2331
23310
13.2367
23343
13.2382
23595
13.2389
23715
13.2397
23519
13.2404
23393
13.2411
23381
13.2418
23547
13.2425
23412
13.2432
23879
13.2439
23935
13.2446
23835
13.2453
23698
13.246
23654
13.2467
23931
13.2474
23872
13.2481
23812
13.2488
23825
13.2495
23807
13.2502
23818
13.2509
24111
13.2516
23933
13.2523
23839
13.253
23938
13.2537
24029
13.2544
23708
13.2551
23986
13.2558
24208
13.2565
24094
13.2572
23930
13.2579
24196
13.2586
24494
13.2593
24022
13.26
24101
13.2607
24144
13.2614
24093
13.2621
24111
13.2628
24412
13.2635
24524
13.2642
24548
13.2649
24583
13.2656
24249
13.2666
24130
13.2677
24280
13.2688
24490
13.27
24292
13.2711
24343
13.2722
24376
13.2733
24457
13.2744
24403
13.2755
24444
13.2767
24408
13.2778
24564
13.2789
24409
13.28
24702
13.2811
24537
13.2822
24547
13.2834
24396
13.2845
24528
13.2856
24853
13.2867
24887
13.2878
24850
13.2889
24850
13.29
24823
13.2912
24846
13.2923
25233
13.2934
25096
13.2945
25065
13.2956
25105
13.2967
24934
13.2979
24976
13.299
25122
13.3001
25185
13.3012
25246
13.3023
25145
13.3034
25130
13.3046
25313
13.3057
25410
13.3068
25311
13.3079
25022
13.309
25237
13.3101
25027
13.3113
25053
13.3124
25200
13.3135
25441
13.3146
25290
13.3157
25320
13.3168
25285
13.318
25387
13.3191
25436
13.3202
25439
13.3213
25472
13.3224
25669
13.3235
25748
13.3246
25597
13.3258
25785
13.3269
25928
13.328
25568
13.3291
25432
13.3302
25473
13.3313
25467
13.3325
25832
13.3361
25808
13.3408
25657
13.3455
26048
13.3503
25686
13.355
25744
13.3598
25728
13.3645
25983
13.3692
25812
13.374
25988
13.3787
25893
13.3834
25996
13.3882
26218
13.3929
26231
13.3976
25935
13.4024
26014
13.4071
26072
13.4118
26162
13.4166
26252
13.4213
26048
13.426
26130
13.4308
25980
13.4355
26291
13.4403
26258
13.445
26141
13.4497
26186
13.4545
26318
13.4592
26512
13.4639
26176
13.4687
26413
13.4734
26182
13.4781
26216
13.4829
26270
13.4876
26525
13.4923
26455
13.4971
26395
13.5018
26415
13.5065
26704
13.5113
26650
13.516
26553
13.5208
26628
13.5255
26434
13.5302
26629
13.535
26928
13.5397
26580
13.5444
26519
13.5492
26848
13.5539
26716
13.5586
26774
13.5634
26671
13.5681
26878
13.57
26868
13.5707
26974
13.5713
27114
13.572
26759
13.5726
26841
13.5733
26895
13.5739
26983
13.5746
26893
13.5752
27237
13.5759
26971
13.5765
27059
13.5772
27264
13.5778
27224
13.5785
27276
13.5791
27303
13.5798
27252
13.5804
27304
13.5811
27232
13.5817
27294
13.5824
27416
13.583
27151
13.5837
27401
13.5844
27567
13.585
27640
13.5857
27372
13.5863
27556
13.587
27274
13.5876
27511
13.5883
27430
13.5889
27426
13.5896
27376
13.5902
27663
13.5909
27857
13.5915
27586
13.5922
27616
13.5928
27524
13.5935
27909
13.5941
27733
13.5948
27578
13.5954
27465
13.5961
27651
13.5967
27638
13.5974
27829
13.598
27864
13.5987
27893
13.5993
27862
13.6
28089
13.6006
27939
13.6013
28116
13.6019
28052
13.6026
27782
13.6032
27901
13.6039
28058
13.6045
28050
13.6052
28058
13.6058
28084
13.6065
28087
13.6071
28071
13.6078
28208
13.6084
28182
13.6118
28144
13.6164
28221
13.621
28265
13.6255
28251
13.6301
28200
13.6347
28444
13.6393
28571
13.6439
28475
13.6484
28460
13.653
28577
13.6576
28562
13.6622
28468
13.6668
28308
13.6713
28549
13.6759
28637
13.6805
28760
13.6851
28986
13.6897
28876
13.6942
28973
13.6988
28802
13.7034
29247
13.708
28908
13.7126
28825
13.7171
28715
13.7217
28939
13.7263
29048
13.7309
28785
13.7354
28763
13.74
28972
13.7446
29126
13.7492
28874
13.7538
28752
13.7583
28986
13.7629
28854
13.7675
29076
13.7721
28892
13.7767
28966
13.7812
29189
13.7858
29199
13.7904
29205
13.7937
29089
13.7963
29077
13.799
29015
13.8016
28952
13.8043
29122
13.807
28767
13.8096
29025
13.8123
29062
13.8149
29019
13.8176
29216
13.8202
29102
13.8229
28665
13.8256
28925
13.8282
29026
13.8309
29187
13.8335
29151
13.8362
29240
13.8389
29618
13.8415
29632
13.8442
29379
13.8468
29653
13.8495
30008
13.8522
30082
13.8548
30029
13.8575
29927
13.8601
30056
13.8628
29624
13.8655
29391
13.8681
29255
13.8708
28718
13.8734
28721
13.8761
28513
13.8787
28484
13.8814
28419
13.8841
27771
13.8867
26967
13.8894
26567
13.892
26486
13.8947
26036
13.8974
25752
13.9
25992
13.9027
26351
13.9053
26369
13.908
26780
13.9107
29125
13.9133
36258
13.916
49804
13.9186
60653
13.9213
53843
13.924
36015
13.9266
26155
13.9293
23771
13.9319
23396
13.9346
23307
13.9373
23043
13.9399
23110
13.9426
23028
13.9452
22877
13.9479
22811
13.9505
22626
13.953
22953
13.9554
22765
13.9578
22841
13.9602
22644
13.9625
22642
13.9649
22718
13.9673
22728
13.9697
22818
13.9721
22792
13.9745
22720
13.9768
22611
13.9792
22743
13.9816
22491
13.984
22175
13.9864
22423
13.9887
22292
13.9911
22431
13.9935
21967
13.9959
22402
13.9983
22288
14.0007
22010
14.003
22443
14.0054
22797
14.0078
23100
14.0102
23396
14.0126
22683
14.0149
22231
14.0173
22135
14.0197
22113
14.0221
21960
14.0245
22058
14.0269
22665
14.0292
23186
14.0316
23087
14.034
22303
14.0364
21741
14.0388
21756
14.0411
21420
14.0435
21631
14.0459
21563
14.0476
21406
14.0489
21774
14.0503
21884
14.0516
21945
14.053
21792
14.0543
21674
14.0557
21692
14.057
21684
14.0584
21528
14.0597
22022
14.061
21777
14.0624
21745
14.0637
21629
14.0651
21651
14.0664
21639
14.0678
21598
14.0691
21678
14.0705
21572
14.0718
21579
14.0732
21637
14.0745
21528
14.0759
21570
14.0772
21853
14.0786
21555
14.0799
21562
14.0813
21297
14.0826
21482
14.084
21645
14.0853
21674
14.0867
21700
14.088
21850
14.0893
21757
14.0907
21599
14.092
21608
14.0934
21723
14.0947
21559
14.0961
21377
14.0974
21367
14.0988
21413
14.1001
21569
14.1015
21639
14.1028
21494
14.1042
21580
14.1055
21517
14.1069
21237
14.1082
21458
14.1096
21297
14.1109
21460
14.1123
21766
14.1136
21835
14.1164
21814
14.1198
22130
14.1233
22220
14.1267
22204
14.1301
21724
14.1336
21689
14.137
21363
14.1404
21285
14.1439
21238
14.1473
21035
14.1507
21119
14.1542
20861
14.1576
20980
14.1611
20929
14.1645
20777
14.1679
20754
14.1714
20758
14.1748
20406
14.1782
20297
14.1817
19852
14.1851
19479
14.1885
19369
14.192
19257
14.1954
19111
14.1988
19179
14.2023
19346
14.2057
20722
14.2091
22973
14.2126
26460
14.216
27602
14.2195
24255
14.2229
20934
14.2263
19719
14.2298
20056
14.2332
20066
14.2366
19559
14.2401
18879
14.2435
18747
14.2469
18519
14.2504
18518
14.2525
18402
14.2541
18527
14.2557
18580
14.2573
18439
14.2588
18314
14.2604
18302
14.262
18564
14.2636
18408
14.2651
18289
14.2667
18562
14.2683
18627
14.2699
18585
14.2715
18424
14.273
18289
14.2746
18481
14.2762
18197
14.2778
18390
14.2794
18445
14.2809
18298
14.2825
18348
14.2841
18518
14.2857
18518
14.2872
18729
14.2888
18666
14.2904
18599
14.292
18555
14.2936
18584
14.2951
18631
14.2967
18476
14.2983
18600
14.2999
18681
14.3014
18650
14.303
18741
14.3046
18676
14.3062
18846
14.3078
18538
14.3093
18561
14.3109
18700
14.3125
18773
14.3141
18679
14.3157
18673
14.3172
18717
14.3188
18961
14.3204
18818
14.322
18719
14.3235
18845
14.3251
18907
14.3267
18667
14.3283
18723
14.3299
18897
14.3314
18860
14.333
19085
14.3346
18822
14.3362
18821
14.3377
18707
14.3393
18719
14.3409
18508
14.3425
18786
14.3441
18794
14.3456
18843
14.3472
18917
14.3488
18804
14.3504
18799
14.352
18711
14.3535
18688
14.3551
18630
14.3567
18857
14.3583
18851
14.3598
18814
14.3614
18660
14.363
18753
14.3646
18809
14.3662
18945
14.3677
18916
14.3693
18879
14.3709
19017
14.3725
18991
14.374
19040
14.3756
18999
14.3772
18950
14.3788
18818
14.3804
18605
14.3819
18568
14.3835
18474
14.3851
18448
14.3867
18138
14.3883
17711
14.3898
17160
14.3914
17031
14.393
16748
14.397
16373
14.402
16214
14.4071
16185
14.4121
15817
14.4172
15575
14.4223
15367
14.4273
15490
14.4324
15775
14.4374
15846
14.4425
17549
14.4476
22196
14.4526
25969
14.4577
28806
14.4627
34808
14.4678
36742
14.4729
27175
14.4779
16952
14.483
13513
14.488
12995
14.4931
12979
14.4982
12835
14.5032
12688
14.5083
12573
14.5133
12433
14.5184
12391
14.5235
12373
14.5285
12071
14.5336
12015
14.5386
11946
14.5437
11828
14.5488
11773
14.5538
11741
14.5589
11636
14.564
11457
14.569
11410
14.5741
11252
14.5791
11441
14.5842
11739
14.5893
11976
14.5943
11884
14.5994
11899
14.6044
11722
14.6095
11636
14.6146
11551
14.6196
11471
14.6247
10854
14.6297
10727
14.6348
10641
14.6399
10716
14.6449
10769
14.6483
10823
14.651
11056
14.6536
11025
14.6563
10598
14.659
10009
14.6616
9545
14.6643
8985
14.6669
8599
14.6696
8068
14.6722
7722
14.6749
7689
14.6776
7659
14.6802
7927
14.6829
8157
14.6855
8206
14.6882
8729
14.6909
10418
14.6935
10884
14.6962
8978
14.6988
9084
14.7015
9822
14.7041
8511
14.7068
7643
14.7095
7514
14.7121
6986
14.7148
6376
14.7174
6010
14.7201
5923
14.7228
5903
14.7254
5785
14.7281
5769
14.7307
5699
14.7334
5772
14.7361
5708
14.7387
5652
14.7414
5717
14.744
5712
14.7467
5583
14.7493
5606
14.752
5654
14.7547
5583
14.7573
5514
14.76
5454
14.7626
5566
14.7653
5365
14.768
5367
14.7706
5420
14.7733
5382
14.7759
5409
14.7786
5385
14.7812
5308
14.7839
5268
14.7866
5260
14.7892
5255
14.7919
5332
14.7945
5371
14.7972
5261
14.7999
5331
14.8025
5311
14.8052
5326
14.8049
5460
14.8034
5465
14.8019
5409
14.8003
5328
14.7988
5270
14.7973
5237
14.7957
5118
14.7942
5100
14.7926
4969
14.7911
4847
14.7896
4813
14.788
4648
14.7865
4561
14.785
4605
14.7834
4454
14.7819
4472
14.7804
4408
14.7788
4482
14.7773
4601
14.7757
5154
14.7742
5843
14.7727
5689
14.7711
4878
14.7696
4543
14.7681
4477
14.7665
5047
14.765
6124
14.7635
6469
14.7619
5152
14.7604
4082
14.7588
3931
14.7573
3989
14.7558
3898
14.7542
3850
14.7527
3994
14.7512
4038
14.7496
4170
14.7481
3989
14.7466
3931
14.745
3777
14.7435
3821
14.7419
3854
14.7404
3800
14.7389
3718
14.7373
3709
14.7358
3777
14.7343
3731
14.7327
3714
14.7312
3688
14.7297
3692
14.7281
3759
14.7266
3724
14.725
3732
14.7235
3702
14.722
3708
14.7204
3655
14.724
3541
14.7299
3687
14.7358
3722
14.7417
3576
14.7476
3607
14.7535
3613
14.7594
3647
14.7653
3643
14.7712
3609
14.7771
3556
14.7831
3630
14.789
3566
14.7949
3454
14.8008
3471
14.8067
3478
14.8126
3454
14.8185
3495
14.8244
3487
14.8303
3538
14.8362
3503
14.8421
3429
14.848
3443
14.8539
3320
14.8598
3415
14.8657
3398
14.8716
3353
14.8775
3368
14.8834
3374
14.8893
3350
14.8952
3451
14.9011
3616
14.907
3721
14.9129
3547
14.9188
3404
14.9247
3206
14.9306
3213
14.9365
3168
14.9424
3179
14.9483
3108
14.9542
3175
14.9601
3221
14.966
3089
14.9719
3111
14.9778
3200
14.9837
3133
14.9896
3185
14.9955
3064
15.0014
3131
15.0073
3099
15.0132
3030
15.0191
3034
15.025
2975
15.0309
2962
15.0368
2986
15.0427
3021
15.0487
2966
15.0546
2906
15.0605
2856
15.0664
2828
15.0723
2767
15.0782
2634
15.0841
2590
15.09
2607
15.0959
2654
15.1018
2667
15.1077
2652
15.1136
2706
15.1195
2553
15.1254
2774
15.1313
2741
15.1372
2755
15.1431
2761
15.149
2652
15.1549
2625
15.1608
2645
15.1667
2637
15.1726
2680
15.1785
2610
15.1844
2548
15.1903
2468
15.1962
2419
15.2021
2333
15.208
2177
15.2139
2105
15.2198
2054
15.2257
1855
15.2316
1804
15.2375
1793
15.2434
1702
15.2493
1672
15.2552
1778
15.2611
1756
15.267
1756
15.2729
1867
15.2788
2308
15.2847
3201
15.2906
3364
15.2965
3668
15.3024
3944
15.3083
2872
15.3143
2536
15.3202
2229
15.3261
1327
15.332
962
15.3379
1108
15.3438
1229
15.3497
1496
15.3556
1526
15.3615
1321
15.3674
1123
15.3733
960
15.3792
830
15.3851
733
15.391
627
15.3969
602
15.4028
634
15.4087
606
15.4146
562
15.4205
564
15.4264
638
15.4323
582
15.4382
527
15.4441
566
15.45
567
15.4559
559
15.4618
543
15.4677
561
15.4736
582
15.4795
585
15.4854
528
15.4913
408
15.4972
269
15.5031
155
15.509
37
15.5149
9
15.5208
O 1s
RW_WS2_MoS2_thicker
2020
9
3
17
7
49
2
48
Casa Info Follows
2
Calib M = 281.1700 A = 284.8 BE ADD
Calib M = 284.7999 A = 284.8 BE ADD
0
0
0
Creation
Created by : DESKTOP-MI6NA2R\kratos
Date created : 03/09/2020 17:07
Computer : DESKTOP-MI6NA2R
Location
Location ID : RW_WS2_MoS2_thicker
Sample : RW_WS2_MoS2_thicker
Description : (6.422,19.568,-1.679)mm
Tilt : 0.00
Charge Neutraliser : On
Filament Current : 0.45A
Filament Bias : 1V
Charge Balance : 4.9V
Settings
Excitation
Mode : XPS - monochromatic
Tuning : Spectroscopy
Emission current : 15.00mA
Anode library : Al
ESCA modes
Collimation : Slot
Lens : Hybrid
Resolution : 40.00
Scan
Deflection : (0.000, 0.000)mm
O 1s : 943.690-961.690eV, Sweeps 1
Start : 943.690eV
End : 961.690eV
Centre : 952.690eV
Width : 18.000eV
Step size : 0.150eV
Number Steps : 120
Dwell time : 496ms
Sweep time : 60s
Sweeps : 1
Target quality : 200
Instrument Conditions
Work function : -4.50
Acquisition Conditions
X-ray Power : 225.00W
Quality : 263.50
XPS
2
6.4215
19.5681
-1.67878
Al (mono)
1486.69
225
1e+037
1e+037
1e+037
1e+037
FAT
40
1e+037
-4.5
1e+037
1e+037
1e+037
1e+037
1e+037
O
1s
-1
Kinetic energy
eV
943.69
0.15
2
Intensity
d
Transmission
d
pulse counting
0.495868
1
0
1e+037
1e+037
1e+037
0
242
11753
38669
2.19746
2.20238
14398
2.20238
14585
2.20234
14408
2.20229
14482
2.20225
14288
2.20221
14344
2.20217
14385
2.20213
14299
2.20209
14240
2.20205
14137
2.20201
14031
2.20197
14055
2.20193
14065
2.20188
13994
2.20184
13992
2.2018
13826
2.20176
13651
2.20172
13806
2.20168
13671
2.20164
13516
2.2016
13219
2.20156
13363
2.20152
13572
2.20148
13495
2.20143
13343
2.20139
13246
2.20135
13381
2.20131
13518
2.20127
13233
2.20123
13347
2.20119
13350
2.20115
13321
2.20111
13283
2.20107
13133
2.20102
13078
2.20098
13132
2.20094
13159
2.2009
13071
2.20086
12887
2.20082
13028
2.20078
12845
2.20074
12804
2.2007
12862
2.20066
12840
2.20062
12676
2.20057
12733
2.20053
12856
2.20049
12979
2.20045
12891
2.20041
12826
2.20037
12778
2.20033
12809
2.20029
12760
2.20025
12935
2.20021
12866
2.20016
12937
2.20012
12833
2.20008
13019
2.20004
12854
2.2
12917
2.19996
12888
2.19992
12992
2.19988
12892
2.19984
12789
2.1998
12925
2.19975
13019
2.19971
13031
2.19967
12831
2.19963
12826
2.19959
12758
2.19955
12534
2.19951
12620
2.19947
12615
2.19943
12611
2.19939
12804
2.19935
12621
2.1993
12863
2.19926
12803
2.19922
12786
2.19918
12924
2.19914
13075
2.1991
13350
2.19906
13892
2.19902
14330
2.19898
14696
2.19894
15581
2.19889
16074
2.19885
16953
2.19881
17984
2.19877
19062
2.19873
20235
2.19869
21587
2.19865
22900
2.19861
24180
2.19857
26003
2.19853
27960
2.19849
29918
2.19844
31605
2.1984
33734
2.19836
36007
2.19832
37600
2.19828
38669
2.19824
38452
2.1982
37442
2.19816
35862
2.19812
33472
2.19808
30555
2.19803
27809
2.19799
25154
2.19795
22605
2.19791
20214
2.19787
18178
2.19783
16594
2.19779
15296
2.19775
14371
2.19771
13333
2.19767
12869
2.19763
12246
2.19758
12103
2.19754
11900
2.1975
11753
2.19746
C 1s
RW_WS2_MoS2_thicker
2020
9
3
17
7
49
2
49
Casa Info Follows
2
Calib M = 281.1700 A = 284.8 BE ADD
Calib M = 284.7999 A = 284.8 BE ADD
0
1
CASA region (*C 1s*) (*U 2 Tougaard*) 1193.9028 1205.0344 0.278 2 0 0 786.70222 -450 0 0 (*C 1s*) 12.011 0 0.278
0
Creation
Created by : DESKTOP-MI6NA2R\kratos
Date created : 03/09/2020 17:07
Computer : DESKTOP-MI6NA2R
Location
Location ID : RW_WS2_MoS2_thicker
Sample : RW_WS2_MoS2_thicker
Description : (6.422,19.568,-1.679)mm
Tilt : 0.00
Charge Neutraliser : On
Filament Current : 0.45A
Filament Bias : 1V
Charge Balance : 4.9V
Settings
Excitation
Mode : XPS - monochromatic
Tuning : Spectroscopy
Emission current : 15.00mA
Anode library : Al
ESCA modes
Collimation : Slot
Lens : Hybrid
Resolution : 40.00
Scan
Deflection : (0.000, 0.000)mm
C 1s : 1186.715-1209.665eV, Sweeps 1
Start : 1186.715eV
End : 1209.665eV
Centre : 1198.190eV
Width : 22.950eV
Step size : 0.150eV
Number Steps : 153
Dwell time : 390ms
Sweep time : 60s
Sweeps : 1
Target quality : 200
Instrument Conditions
Work function : -4.50
Acquisition Conditions
X-ray Power : 225.00W
Quality : 212.73
XPS
3
6.4215
19.5681
-1.67878
Al (mono)
1486.69
225
1e+037
1e+037
1e+037
1e+037
FAT
40
1e+037
-4.5
1e+037
1e+037
1e+037
1e+037
1e+037
C
1s
-1
Kinetic energy
eV
1186.715
0.15
2
Intensity
d
Transmission
d
pulse counting
0.38961
1
0
1e+037
1e+037
1e+037
2
ESCAPE DEPTH TYPE
d
1
MFP Exponent
d
0
308
4938
18386
2.14721
2.15079
7007
2.14816
7008
2.14812
7010
2.14808
7049
2.14803
7041
2.14799
6990
2.14794
6855
2.1479
6868
2.14786
6850
2.14781
6943
2.14777
6861
2.14773
6811
2.14768
6857
2.14764
6829
2.14759
6873
2.14755
6702
2.14751
6664
2.14746
6825
2.14742
6670
2.14737
6602
2.14733
6547
2.14729
6534
2.14724
6526
2.14721
6642
2.14723
6658
2.14726
6583
2.14729
6544
2.14732
6431
2.14734
6400
2.14737
6330
2.1474
6402
2.14742
6389
2.14745
6406
2.14748
6360
2.14751
6359
2.14753
6447
2.14756
6362
2.14759
6375
2.14762
6304
2.14764
6339
2.14767
6247
2.1477
6197
2.14773
6140
2.14775
6230
2.14778
6243
2.14781
6218
2.14784
6243
2.14786
6170
2.14789
6257
2.14792
6073
2.14794
6037
2.14797
6095
2.148
6072
2.14803
5995
2.14805
6117
2.14808
6071
2.14811
6037
2.14814
5949
2.14816
5894
2.14819
5990
2.14822
6071
2.14825
5938
2.14827
5893
2.1483
5777
2.14833
5907
2.14836
5838
2.14838
5863
2.14841
5897
2.14844
5968
2.14846
5832
2.14849
5771
2.14852
5928
2.14855
5993
2.14857
5926
2.1486
5938
2.14863
5850
2.14866
5925
2.14868
5924
2.14871
5886
2.14874
6014
2.14877
5884
2.14879
5909
2.14882
5857
2.14885
5935
2.14887
5983
2.1489
5975
2.14893
5979
2.14896
6025
2.14898
6019
2.14901
6024
2.14904
5908
2.14907
6073
2.14909
6073
2.14912
6263
2.14915
6480
2.14918
6652
2.1492
7071
2.14923
7454
2.14926
8032
2.14929
8658
2.14931
9079
2.14934
9705
2.14937
10324
2.14939
10816
2.14942
11023
2.14945
10933
2.14948
10730
2.1495
10475
2.14953
10078
2.14956
9865
2.14959
9637
2.14961
9498
2.14964
9675
2.14967
9882
2.1497
10451
2.14972
11123
2.14975
11849
2.14978
12584
2.14981
13495
2.14983
14092
2.14986
15020
2.14989
15612
2.14991
16365
2.14994
17002
2.14997
17773
2.15
18386
2.15002
18284
2.15005
17764
2.15008
16984
2.15011
15542
2.15013
13814
2.15016
12139
2.15019
10488
2.15022
9013
2.15024
7832
2.15027
6850
2.1503
6196
2.15032
5705
2.15035
5487
2.15038
5288
2.15041
5099
2.15043
5197
2.15046
5191
2.15049
5092
2.15052
5102
2.15054
5050
2.15057
5037
2.1506
5051
2.15063
5018
2.15065
5030
2.15068
4959
2.15071
4938
2.15074
5001
2.15076
5006
2.15079
Br 3d
RW_WS2_MoS2_thicker
2020
9
3
17
7
49
2
48
Casa Info Follows
2
Calib M = 281.1700 A = 284.8 BE ADD
Calib M = 284.7999 A = 284.8 BE ADD
0
0
0
Creation
Created by : DESKTOP-MI6NA2R\kratos
Date created : 03/09/2020 17:07
Computer : DESKTOP-MI6NA2R
Location
Location ID : RW_WS2_MoS2_thicker
Sample : RW_WS2_MoS2_thicker
Description : (6.422,19.568,-1.679)mm
Tilt : 0.00
Charge Neutraliser : On
Filament Current : 0.45A
Filament Bias : 1V
Charge Balance : 4.9V
Settings
Excitation
Mode : XPS - monochromatic
Tuning : Spectroscopy
Emission current : 15.00mA
Anode library : Al
ESCA modes
Collimation : Slot
Lens : Hybrid
Resolution : 40.00
Scan
Deflection : (0.000, 0.000)mm
Br 3d : 1408.715-1422.665eV, Sweeps 3
Start : 1408.715eV
End : 1422.665eV
Centre : 1415.690eV
Width : 13.950eV
Step size : 0.150eV
Number Steps : 93
Dwell time : 638ms
Sweep time : 60s
Sweeps : 3
Target quality : 200
Instrument Conditions
Work function : -4.50
Acquisition Conditions
X-ray Power : 225.00W
Quality : 19.12
XPS
4
6.4215
19.5681
-1.67878
Al (mono)
1486.69
225
1e+037
1e+037
1e+037
1e+037
FAT
40
1e+037
-4.5
1e+037
1e+037
1e+037
1e+037
1e+037
Br
3d
-1
Kinetic energy
eV
1408.715
0.15
2
Intensity
d
Transmission
d
pulse counting
0.638298
3
0
1e+037
1e+037
1e+037
0
188
5052
5995
2.13994
2.14675
5919
2.13994
5910
2.14001
5875
2.14008
5857
2.14016
5906
2.14023
5843
2.1403
5946
2.14037
5967
2.14045
5995
2.14052
5915
2.14059
5908
2.14067
5892
2.14074
5904
2.14081
5872
2.14089
5809
2.14096
5910
2.14103
5917
2.14111
5798
2.14118
5800
2.14125
5892
2.14133
5784
2.1414
5860
2.14147
5733
2.14155
5754
2.14162
5807
2.14169
5803
2.14177
5700
2.14184
5675
2.14191
5726
2.14199
5705
2.14206
5739
2.14213
5645
2.14221
5680
2.14228
5594
2.14235
5593
2.14243
5599
2.1425
5671
2.14257
5689
2.14265
5503
2.14272
5533
2.14279
5520
2.14287
5618
2.14294
5456
2.14301
5644
2.14309
5650
2.14316
5522
2.14323
5541
2.14331
5396
2.14338
5383
2.14345
5481
2.14353
5459
2.1436
5395
2.14367
5297
2.14375
5459
2.14382
5434
2.14389
5348
2.14397
5384
2.14404
5465
2.14411
5352
2.14419
5292
2.14426
5244
2.14433
5259
2.14441
5282
2.14448
5258
2.14455
5172
2.14463
5135
2.1447
5226
2.14477
5188
2.14485
5139
2.14492
5209
2.14499
5091
2.14507
5222
2.14514
5234
2.14521
5144
2.14529
5127
2.14536
5139
2.14543
5127
2.1455
5209
2.14558
5237
2.14565
5215
2.14572
5163
2.1458
5200
2.14587
5169
2.14594
5111
2.14602
5125
2.14609
5052
2.14616
5155
2.14624
5071
2.14631
5163
2.14638
5192
2.14646
5136
2.14653
5113
2.1466
5128
2.14668
5144
2.14675
Nb 3d
RW_WS2_MoS2_thicker
2020
9
3
17
7
49
2
48
Casa Info Follows
2
Calib M = 281.1700 A = 284.8 BE ADD
Calib M = 284.7999 A = 284.8 BE ADD
0
0
0
Creation
Created by : DESKTOP-MI6NA2R\kratos
Date created : 03/09/2020 17:07
Computer : DESKTOP-MI6NA2R
Location
Location ID : RW_WS2_MoS2_thicker
Sample : RW_WS2_MoS2_thicker
Description : (6.422,19.568,-1.679)mm
Tilt : 0.00
Charge Neutraliser : On
Filament Current : 0.45A
Filament Bias : 1V
Charge Balance : 4.9V
Settings
Excitation
Mode : XPS - monochromatic
Tuning : Spectroscopy
Emission current : 15.00mA
Anode library : Al
ESCA modes
Collimation : Slot
Lens : Hybrid
Resolution : 40.00
Scan
Deflection : (0.000, 0.000)mm
Nb 3d : 1271.715-1291.665eV, Sweeps 5
Start : 1271.715eV
End : 1291.665eV
Centre : 1281.690eV
Width : 19.950eV
Step size : 0.150eV
Number Steps : 133
Dwell time : 448ms
Sweep time : 60s
Sweeps : 5
Target quality : 200
Instrument Conditions
Work function : -4.50
Acquisition Conditions
X-ray Power : 225.00W
Quality : 17.66
XPS
6
6.4215
19.5681
-1.67878
Al (mono)
1486.69
225
1e+037
1e+037
1e+037
1e+037
FAT
40
1e+037
-4.5
1e+037
1e+037
1e+037
1e+037
1e+037
Nb
3d
-1
Kinetic energy
eV
1271.715
0.15
2
Intensity
d
Transmission
d
pulse counting
0.447761
5
0
1e+037
1e+037
1e+037
0
268
11940
13161
2.15405
2.15493
13161
2.15493
13107
2.15492
13021
2.15492
12918
2.15491
12916
2.1549
12979
2.1549
13022
2.15489
13001
2.15488
13041
2.15488
13016
2.15487
13021
2.15486
12889
2.15486
12812
2.15485
12783
2.15484
12798
2.15484
12878
2.15483
12947
2.15482
12982
2.15482
12936
2.15481
12916
2.1548
12908
2.1548
12940
2.15479
13004
2.15478
12890
2.15478
12966
2.15477
12946
2.15476
12821
2.15476
12705
2.15475
12836
2.15474
12851
2.15474
12929
2.15473
13076
2.15472
12828
2.15472
12976
2.15471
12872
2.1547
12966
2.1547
12841
2.15469
12809
2.15468
12859
2.15468
12762
2.15467
12781
2.15466
12819
2.15466
12808
2.15465
12848
2.15464
12896
2.15464
12648
2.15463
12871
2.15462
12679
2.15462
12628
2.15461
12731
2.15461
12921
2.1546
12863
2.15459
12876
2.15459
12768
2.15458
12746
2.15457
12860
2.15457
12818
2.15456
12903
2.15455
12735
2.15455
12762
2.15454
12737
2.15453
12719
2.15453
12572
2.15452
12784
2.15451
12773
2.15451
12844
2.1545
12660
2.15449
12804
2.15449
12722
2.15448
12535
2.15447
12503
2.15447
12598
2.15446
12631
2.15445
12585
2.15445
12608
2.15444
12745
2.15443
12686
2.15443
12661
2.15442
12579
2.15441
12624
2.15441
12584
2.1544
12615
2.15439
12542
2.15439
12580
2.15438
12570
2.15437
12436
2.15437
12629
2.15436
12521
2.15435
12457
2.15435
12547
2.15434
12477
2.15433
12558
2.15433
12491
2.15432
12401
2.15431
12357
2.15431
12579
2.1543
12528
2.1543
12524
2.15429
12373
2.15428
12425
2.15428
12473
2.15427
12376
2.15426
12478
2.15426
12416
2.15425
12378
2.15424
12371
2.15424
12249
2.15423
12196
2.15422
12136
2.15422
12369
2.15421
12284
2.1542
12212
2.1542
12272
2.15419
12384
2.15418
12445
2.15418
12141
2.15417
12309
2.15416
12239
2.15416
12096
2.15415
12132
2.15414
12128
2.15414
12386
2.15413
12152
2.15412
12188
2.15412
12255
2.15411
12335
2.1541
12179
2.1541
11940
2.15409
12203
2.15408
12234
2.15408
12084
2.15407
11968
2.15406
12069
2.15406
12166
2.15405
Mo 3d
RW_WS2_MoS2_thicker
2020
9
3
17
7
49
2
59
Casa Info Follows
2
Calib M = 281.1700 A = 284.8 BE ADD
Calib M = 284.7999 A = 284.8 BE ADD
0
1
CASA region (*Mo 3d*) (*Shirley*) 1249.3343 1262.7065 10.804667 2 0 0 392.54541 -450 0 0 (*Mo 3d*) 95.9219 0 9.5
10
CASA comp (*Mo 3d MoS2 2H*) (*LA(1.53,243)*) Area 230.36971 1e-020 2327991 -1 1 MFWHM 0.88528218 0.2 2 -1 1 Position 1257.22 1257.02 1257.22 -1 1 RSF 10.804667 MASS 95.9219 INDEX -1 (*Mo 3d*) CONST (**) UNCORRECTEDRSF 9.5
CASA comp (*Mo 3d MoS2 2H*) (*LA(1.53,243)*) Area 153.57981 1e-020 2327991 0 0.66666667 MFWHM 0.76493355 0.65389948 1.2538995 -1 1 Position 1254.08 0 0 0 -3.14 RSF 10.804667 MASS 95.9219 INDEX -1 (*Mo 3d*) CONST (**) UNCORRECTEDRSF 9.5
CASA comp (*Mo 3d MoS2 1T*) (*LA(1.53,243)*) Area 7955.3136 1e-020 2327991 -1 1 MFWHM 0.91171962 0.2533 1.5 -1 1 Position 1257.89 1257.89 1258.49 -1 1 RSF 10.804667 MASS 95.9219 INDEX -1 (*Mo 3d*) CONST (**) UNCORRECTEDRSF 9.5
CASA comp (*Mo 3d MoS2 1T*) (*LA(1.53,243)*) Area 5303.5425 1e-020 2327991 2 0.66666667 MFWHM 0.91171962 0.2532592 6.33148 2 1 Position 1254.75 0 0 2 -3.14 RSF 10.804667 MASS 95.9219 INDEX -1 (*Mo 3d*) CONST (**) UNCORRECTEDRSF 9.5
CASA comp (*Mo 3d MoO3*) (*LA(1.53,243)*) Area 1401.4078 1e-020 1384876 -1 1 MFWHM 0.99977143 0.285 2 -1 1 Position 1253.99 1253.39 1253.99 -1 1 RSF 10.804667 MASS 95.9219 INDEX -1 (*Mo 3d*) CONST (**) UNCORRECTEDRSF 9.5
CASA comp (*S 2s*) (*LA(1.53,243)*) Area 3602.311 1e-020 2327991 -1 1 MFWHM 1.7375263 0.20524482 5.1311205 -1 1 Position 1260.5811 1258.0143 1262.0143 -1 1 RSF 10.804667 MASS 95.9219 INDEX -1 (*Mo 3d*) CONST (**) UNCORRECTEDRSF 9.5
CASA comp (*Mo 3d MoO2*) (*LA(1.53,243)*) Area 863.91709 1e-020 2327991 -1 1 MFWHM 1.0329112 0.2949 2 -1 1 Position 1255.8573 1255.8573 1256.4573 -1 1 RSF 10.804667 MASS 95.9219 INDEX -1 (*Mo 3d*) CONST (**) UNCORRECTEDRSF 9.5
CASA comp (*Mo 3d MoO2*) (*LA(1.53,243)*) Area 575.94473 1e-020 2327991 6 0.66666667 MFWHM 1.0329112 0.2949286 7.3732149 6 1 Position 1252.7173 0 0 6 -3.14 RSF 10.804667 MASS 95.9219 INDEX -1 (*Mo 3d*) CONST (**) UNCORRECTEDRSF 9.5
CASA comp (*Mo 3d MoO3*) (*LA(1.53,243)*) Area 2669.5646 1e-020 2327991 -1 1 MFWHM 1.4420932 0.2537 2 -1 1 Position 1254.5622 1253.615 1254.69 -1 1 RSF 10.804667 MASS 95.9219 INDEX -1 (*Mo 3d*) CONST (**) UNCORRECTEDRSF 9.5
CASA comp (*Mo 3d MoO3*) (*LA(1.53,243)*) Area 1779.7097 1e-020 2327991 8 0.66666667 MFWHM 1.4420932 0.25368427 6.3421067 8 1 Position 1251.4222 0 0 8 -3.14 RSF 10.804667 MASS 95.9219 INDEX -1 (*Mo 3d*) CONST (**) UNCORRECTEDRSF 9.5
Creation
Created by : DESKTOP-MI6NA2R\kratos
Date created : 03/09/2020 17:07
Computer : DESKTOP-MI6NA2R
Location
Location ID : RW_WS2_MoS2_thicker
Sample : RW_WS2_MoS2_thicker
Description : (6.422,19.568,-1.679)mm
Tilt : 0.00
Charge Neutraliser : On
Filament Current : 0.45A
Filament Bias : 1V
Charge Balance : 4.9V
Settings
Excitation
Mode : XPS - monochromatic
Tuning : Spectroscopy
Emission current : 15.00mA
Anode library : Al
ESCA modes
Collimation : Slot
Lens : Hybrid
Resolution : 40.00
Scan
Deflection : (0.000, 0.000)mm
Mo 3d : 1246.715-1266.665eV, Sweeps 6
Start : 1246.715eV
End : 1266.665eV
Centre : 1256.690eV
Width : 19.950eV
Step size : 0.150eV
Number Steps : 133
Dwell time : 448ms
Sweep time : 60s
Sweeps : 6
Target quality : 300
Instrument Conditions
Work function : -4.50
Acquisition Conditions
X-ray Power : 225.00W
Quality : 113.50
XPS
8
6.4215
19.5681
-1.67878
Al (mono)
1486.69
225
1e+037
1e+037
1e+037
1e+037
FAT
40
1e+037
-4.5
1e+037
1e+037
1e+037
1e+037
1e+037
Mo
3d
-1
Kinetic energy
eV
1246.715
0.15
2
Intensity
d
Transmission
d
pulse counting
0.44776
6
0
1e+037
1e+037
1e+037
3
ESCAPE DEPTH TYPE
d
1
MFP Exponent
d
0
PROPAGATION_CONVERGED
d
1
268
16577
39798
2.15515
2.15603
26223
2.15603
25924
2.15602
25555
2.15601
25254
2.15601
24575
2.156
24676
2.15599
24459
2.15599
24125
2.15598
23739
2.15597
23696
2.15597
23238
2.15596
23149
2.15596
22918
2.15595
22638
2.15594
22420
2.15594
22281
2.15593
22402
2.15592
22021
2.15592
21996
2.15591
21809
2.1559
21532
2.1559
21486
2.15589
21338
2.15588
21299
2.15588
21062
2.15587
20933
2.15586
21048
2.15586
20992
2.15585
20982
2.15584
20850
2.15584
20760
2.15583
20911
2.15582
20751
2.15582
20539
2.15581
20843
2.1558
20696
2.1558
20474
2.15579
20544
2.15578
20549
2.15578
20513
2.15577
20421
2.15576
20231
2.15576
20321
2.15575
20162
2.15574
20463
2.15574
20276
2.15573
20498
2.15572
20674
2.15572
20667
2.15571
21117
2.1557
21561
2.1557
21931
2.15569
22653
2.15568
22957
2.15568
22868
2.15567
23111
2.15566
23184
2.15566
22906
2.15565
22505
2.15565
21983
2.15564
22005
2.15563
21862
2.15563
21678
2.15562
21541
2.15561
21663
2.15561
21585
2.1556
21661
2.15559
21739
2.15559
22475
2.15558
22969
2.15557
24006
2.15557
25617
2.15556
27353
2.15555
29057
2.15555
32042
2.15554
34818
2.15553
37187
2.15553
38177
2.15552
37549
2.15551
35402
2.15551
32272
2.1555
29257
2.15549
26611
2.15549
24621
2.15548
23118
2.15547
21852
2.15547
21110
2.15546
20200
2.15545
19657
2.15545
19599
2.15544
19396
2.15543
19282
2.15543
19857
2.15542
21148
2.15541
23106
2.15541
26529
2.1554
31867
2.15539
36910
2.15539
39798
2.15538
38918
2.15537
35144
2.15537
30217
2.15536
25779
2.15535
22622
2.15535
20772
2.15534
19340
2.15534
19056
2.15533
18568
2.15532
18807
2.15532
18985
2.15531
19400
2.1553
19944
2.1553
20566
2.15529
21177
2.15528
21328
2.15528
21876
2.15527
22197
2.15526
22027
2.15526
21716
2.15525
21527
2.15524
20857
2.15524
20398
2.15523
19631
2.15522
18849
2.15522
18580
2.15521
18335
2.1552
17801
2.1552
17429
2.15519
17179
2.15518
17039
2.15518
16750
2.15517
16673
2.15516
16601
2.15516
16577
2.15515
W 4f
RW_WS2_MoS2_thicker
2020
9
3
17
7
49
2
57
Casa Info Follows
2
Calib M = 281.1700 A = 284.8 BE ADD
Calib M = 284.7999 A = 284.8 BE ADD
0
1
CASA region (*W 4f*) (*Shirley*) 1446.874 1455.9097 11.364733 2 0 0 2622.1736 -450 0 0 (*W 4f*) 183.847 0 9.8
8
CASA comp (*W 4f WSe2*) (*LA(2.5,2.8,70)*) Area 2709.2313 1e-020 265247.75 -1 1 MFWHM 0.70766798 0.2 5 -1 1 Position 1454.4025 1453.69 1454.49 -1 1 RSF 9.8 MASS 183.847 INDEX -1 (*W 4f*) CONST (**) UNCORRECTEDRSF 9.8
CASA comp (*W 4f WSe2*) (*LA(2.5,2.8,70)*) Area 2031.9235 1e-020 265247.75 0 0.75 MFWHM 0.70766798 0.2 5 0 1 Position 1452.3225 0 0 0 -2.08 RSF 9.8 MASS 183.847 INDEX -1 (*W 4f*) CONST (**) UNCORRECTEDRSF 9.8
CASA comp (*W 4f WO3*) (*GL(40)*) Area 5019.8908 1e-020 123349.01 -1 1 MFWHM 1.2728662 0.5 3 -1 1 Position 1451.3323 1449.69 1451.69 -1 1 RSF 9.8 MASS 183.847 INDEX -1 (*W 4f*) CONST (**) UNCORRECTEDRSF 9.8
CASA comp (*W 4f WO3*) (*GL(40)*) Area 3764.9181 1e-020 123349.01 2 0.75 MFWHM 1.2728662 0.257653 6.441325 2 1 Position 1449.1823 0 0 2 -2.15 RSF 9.8 MASS 183.847 INDEX -1 (*W 4f*) CONST (**) UNCORRECTEDRSF 9.8
CASA comp (*W 4d WSe2*) (*GL(40)*) Area 224.05343 0 5000 0 0.0827 MFWHM 2.3131698 2.1131698 2.3131698 -1 1 Position 1448.5164 0 0 0 -5.8861 RSF 9.8 MASS 183.847 INDEX -1 (*W 4f*) CONST (**) UNCORRECTEDRSF 9.8
CASA comp (*W 4f W(0)*) (*LA(1.3,2.5,11)*) Area 693.70012 0 50000 -1 1 MFWHM 0.47924931 0.2 0.8 -1 1 Position 1454.8883 1454.59 1455.39 -1 1 RSF 9.8 MASS 183.847 INDEX -1 (*W 4f*) CONST (**) UNCORRECTEDRSF 9.8
CASA comp (*W 4f W(0)*) (*LA(1.3,2.5,11)*) Area 520.27509 1e-020 265247.75 5 0.75 MFWHM 0.47924931 0.2 5 5 1 Position 1452.7883 0 0 5 -2.1 RSF 9.8 MASS 183.847 INDEX -1 (*W 4f*) CONST (**) UNCORRECTEDRSF 9.8
CASA comp (*W 4d W(0)*) (*GL(40)*) Area 57.369 0 5000 5 0.0827 MFWHM 2.1131698 2.1131698 2.3131698 -1 1 Position 1449.0022 0 0 5 -5.8861 RSF 9.8 MASS 183.847 INDEX -1 (*W 4f*) CONST (**) UNCORRECTEDRSF 9.8
Creation
Created by : DESKTOP-MI6NA2R\kratos
Date created : 03/09/2020 17:07
Computer : DESKTOP-MI6NA2R
Location
Location ID : RW_WS2_MoS2_thicker
Sample : RW_WS2_MoS2_thicker
Description : (6.422,19.568,-1.679)mm
Tilt : 0.00
Charge Neutraliser : On
Filament Current : 0.45A
Filament Bias : 1V
Charge Balance : 4.9V
Settings
Excitation
Mode : XPS - monochromatic
Tuning : Spectroscopy
Emission current : 15.00mA
Anode library : Al
ESCA modes
Collimation : Slot
Lens : Hybrid
Resolution : 40.00
Scan
Deflection : (0.000, 0.000)mm
W 4f : 1441.715-1461.665eV, Sweeps 6
Start : 1441.715eV
End : 1461.665eV
Centre : 1451.690eV
Width : 19.950eV
Step size : 0.150eV
Number Steps : 133
Dwell time : 448ms
Sweep time : 60s
Sweeps : 6
Target quality : 200
Instrument Conditions
Work function : -4.50
Acquisition Conditions
X-ray Power : 225.00W
Quality : 100.18
XPS
9
6.4215
19.5681
-1.67878
Al (mono)
1486.69
225
1e+037
1e+037
1e+037
1e+037
FAT
40
1e+037
-4.5
1e+037
1e+037
1e+037
1e+037
1e+037
W
4f
-1
Kinetic energy
eV
1441.715
0.15
2
Intensity
d
Transmission
d
pulse counting
0.44776
6
0
1e+037
1e+037
1e+037
3
ESCAPE DEPTH TYPE
d
1
MFP Exponent
d
0
PROPAGATION_CONVERGED
d
1
268
2292
13549
2.15606
2.16581
5579
2.15606
5515
2.15613
5437
2.1562
5375
2.15628
5286
2.15635
5239
2.15642
5234
2.1565
5265
2.15657
5113
2.15664
5084
2.15672
5199
2.15679
5068
2.15686
4982
2.15694
5065
2.15701
4958
2.15708
4952
2.15716
4850
2.15723
4897
2.1573
4814
2.15738
4860
2.15745
4844
2.15752
4677
2.1576
4716
2.15767
4754
2.15774
4749
2.15782
4680
2.15789
4668
2.15796
4630
2.15804
4693
2.15811
4696
2.15818
4642
2.15826
4720
2.15833
4563
2.1584
4647
2.15848
4614
2.15855
4563
2.15862
4681
2.1587
4731
2.15877
4704
2.15884
4740
2.15892
4732
2.15899
4722
2.15906
4748
2.15914
4871
2.15921
4923
2.15928
4942
2.15936
4980
2.15943
4973
2.1595
5044
2.15958
4976
2.15965
4986
2.15972
4968
2.1598
4941
2.15987
4895
2.15994
4935
2.16002
4919
2.16009
4878
2.16016
4937
2.16024
4932
2.16031
4921
2.16038
4890
2.16046
4999
2.16053
4945
2.1606
4968
2.16068
5076
2.16075
5327
2.16082
5720
2.16089
6219
2.16097
7046
2.16104
7927
2.16111
8934
2.16119
10172
2.16126
11296
2.16133
11933
2.16141
12115
2.16148
11700
2.16155
10918
